Repository: yoontf0/tmd-fab-analytics

# TMD Fab Analytics — CVD 공정-계측 데이터 분석 시스템

> **2D 반도체(MoS₂/WS₂) CVD 성장 공정의 Raman/PL 계측 데이터를 자동 분석하고,
> SPC(통계적 공정 관리) 관점으로 산포를 관리하는 미니 팹 계측 시스템**

연세대학교 나노소자연구실(NDL, Nanodevice Laboratory) 학부연구생 시절
3-zone CVD로 직접 성장시킨 MoS₂/WS₂ 시료의 **실측 Raman/PL 스펙트럼 94개**를
기반으로 만들었습니다. (데이터 공개는 연구실 허가를 받았습니다.)

반도체 공정기술 직무의 핵심 루프인
**공정 조건 → 인라인 계측 → 산포 분석 → 공정 개선**을
연구실 규모 데이터로 그대로 구현한 프로젝트입니다.

| 팹 양산 개념 | 이 프로젝트에서의 구현 |
|---|---|
| 공정 조건 (레시피/챔버 위치) | 성장 런(날짜·샘플) + 3-zone furnace 존 위치(Z1~Z3) |
| 인라인 계측 (두께·결정성) | Raman E¹₂g/A₁g 피팅 → Δ(층수), PL 피크/FWHM(광학 품질) |
| 웨이퍼 맵 / 산포 관리 | 존-위치별 계측 맵, I-chart(±3σ), Cpk |
| 합불 판정 (스펙 관리) | Δ·강도비·PL FWHM 기준 사이트별 Pass/Fail + 런별 수율 |
| 계측 자동화 / 휴먼에러 검출 | 수동 기록(파일명 라벨) vs 자동 피팅 교차 검증 |

---

## 시스템 구성

```
data/          # 실측 raw 스펙트럼 (탭 구분 txt, 94개)
src/
  spectra.py   # 로딩·despike·Lorentzian 피팅 (+품질 게이트)
  pipeline.py  # 일괄 계측: 파일명 파싱 → 피팅 → summary 테이블
  spc.py       # I-chart 관리한계선, Cpk, 합불 판정
  config.py    # 피크 탐색 구간·층수 기준·스펙 정의
app/
  dashboard.py # Streamlit 대시보드 (5개 탭)
scripts/
  make_figures.py  # README용 대표 그림 재생성
output/        # summary.csv / summary.xlsx (자동 생성)
```

### 1단계 — 자동 계측 파이프라인

Raw 스펙트럼 → cosmic-ray 제거 → **Lorentzian + 선형배경 피팅** →
Si 520.7 cm⁻¹ 기준 축 보정 → 물질별 지표 산출.

- **MoS₂**: Δ = A₁g − E¹₂g 로 층수 판정 (Δ<19.5 → 1L). 데이터 그리드 간격이
  ~0.86 cm⁻¹라 argmax가 아닌 함수 피팅으로 서브그리드 정밀도를 확보.
- **WS₂**: 532 nm 공명 조건의 I(2LA)/I(A₁g) 강도비로 1L 판정 (>2.2 → 1L).
- **PL**: A exciton 피크 에너지·강도·FWHM(meV) — 직접천이 여부(층수)와 광학 품질.
- **피팅 품질 게이트**: 중심이 탐색 구간 경계에 붙거나 FWHM이 그리드 간격
  수준인 스파이크 오피팅을 자동 기각 → 피크가 없는 시료가 "그럴듯한 숫자"로
  둔갑하는 것을 방지.

```bash
python -m src.pipeline        # → output/summary.csv, summary.xlsx
```

### 2단계 — SPC 대시보드

```bash
streamlit run app/dashboard.py
```

| 탭 | 내용 |
|---|---|
| 🗺️ 존-위치 맵 | 존(Z1~Z3)·위치별 계측값 히트맵 — 기판 내/존 간 균일도 |
| 📈 SPC 관리도 | 런 순서 I-chart, MR 기반 ±3σ 관리한계선, OOC 검출, Cpk |
| ✅ 합불 판정 | 스펙 기준(사이드바에서 실시간 조정) 사이트별 Pass/Fail, 런별 수율 |
| 🔬 상관 분석 | 존 위치→층수 one-way ANOVA, Raman↔PL 정합성 (Pearson r) |
| 🔎 라벨 교차검증 | 수동 기록 vs 자동 피팅 비교 — 기록 오류 후보 자동 플래그 |

### 3단계 — 공정 조건 상관 분석 (데이터 기반)

존 위치(공정 조건)가 성장 결과(층수)에 미치는 효과를 통계적으로 검정합니다.
Z2(중앙 존)가 평균 Δ가 가장 낮고 산포도 가장 작아 **1~2L 성장의 최적 위치**임이
데이터로 확인됩니다. Z1은 산포가 커서 공정 개선 1순위 대상입니다.

---

## 주요 결과

### 층수 계측 분포 (MoS₂, Δ 기준)

### SPC 관리도 — 런별 두께 트렌드

### 계측 자동화가 잡아낸 수동 기록 오류

측정 당시 Origin에서 커서로 읽어 파일명에 기록한 피크값과 자동 피팅을
전수 비교한 결과, **19건 중 7건이 1 cm⁻¹ 이상 불일치**했습니다.
대표 사례: `260220 WS2 #1 Z2-2 Raman (419.55).txt` — 수동 기록은 A₁g=419.55였으나
raw 데이터의 실제 피크는 416.9~417.7 cm⁻¹ 구간에 있어 **기록 쪽 오류**로 확인.
그리드 간격(0.86 cm⁻¹)보다 큰 차이는 수동 판독의 휴먼 에러이며,
계측 자동화가 데이터 신뢰성을 어떻게 높이는지 보여주는 실증 사례입니다.

---

## 물리적 배경 (요약)

- **MoS₂ Raman**: E¹₂g(~385 cm⁻¹, 면내) / A₁g(~405 cm⁻¹, 면외). 층수가 늘면
  E¹₂g는 연화, A₁g는 경화 → 간격 Δ가 층수 지표 (1L ≈ 18–19.5 cm⁻¹).
- **WS₂ Raman**: 532 nm 여기에서 2LA(M) 모드가 공명 증강되어 E¹₂g(~356 cm⁻¹)와
  중첩. I(2LA)/I(A₁g) 비가 1L에서 급증.
- **PL**: 1L에서 직접 밴드갭(MoS₂ ~1.88 eV, WS₂ ~2.02 eV) → 강한 A exciton 발광.
  2L 이상은 간접천이로 강도 급감. FWHM은 결정 품질·도핑·변형의 지표.
- **Si 520.7 cm⁻¹**: 분광기 축 보정 및 강도 정규화 기준.

## 실행 방법

```bash
git clone https://github.com/yoontf0/tmd-fab-analytics.git
cd tmd-fab-analytics
pip install -r requirements.txt
python -m src.pipeline               # 계측 파이프라인
streamlit run app/dashboard.py       # 대시보드
python scripts/make_figures.py       # README 그림 재생성
```

새 측정 데이터는 `data/` 아래에 폴더째 넣으면 됩니다.
파일명 규칙: `YYMMDD 물질 #샘플 Z존-위치 Raman|PL (라벨).txt`

## 기술 스택

Python · NumPy/SciPy(피크 피팅) · pandas · Streamlit + Plotly(대시보드) · matplotlib

## 데이터 출처

연세대학교 NDL(Nanodevice Laboratory)에서 학부연구생으로 직접 수행한
3-zone CVD MoS₂/WS₂ 성장 및 Raman/PL 측정 데이터 (2026.02–2026.04).
공개 허가를 받았습니다. 연구실의 관련 연구:
*ACS Appl. Mater. Interfaces* 2026, 18, 12132−12142 ·
*Appl. Surf. Sci.* 642 (2024) 158566

File: data/260414 [MoS2, MoS2-WS2] 지상/260410 MoS2-WS2 #1 Z1-1 Raman.txt
52.6382	1902
53.8664	2272
55.0966	2700
56.3244	3140
57.5542	3482
58.7839	3708
60.0113	3812
61.2385	3758
62.4677	3808
63.6946	3730
64.9234	3678
66.15	3590
67.3764	3664
68.6026	3540
69.8308	3650
71.0568	3656
72.2825	3576
73.5081	3692
74.7336	3594
75.961	3596
77.1861	3532
78.411	3420
79.6358	3486
80.8605	3454
82.0849	3384
83.3093	3402
84.5334	3328
85.7574	3328
86.9791	3262
88.2028	3292
89.4263	3248
90.6497	3270
91.8728	3206
93.0937	3164
94.3166	3238
95.5393	3080
96.7598	3094
97.9822	3132
99.2044	3124
100.424	3010
101.646	3060
102.866	3034
104.087	3098
105.307	3170
106.528	3062
107.747	3108
108.968	3066
110.187	3076
111.405	3080
112.624	2986
113.844	3050
115.062	3074
116.28	3036
117.497	3138
118.717	3120
119.935	3154
121.152	3098
122.369	3060
123.586	3046
124.803	3098
126.019	3082
127.236	3088
128.452	3178
129.668	3134
130.884	3220
132.1	3218
133.313	3214
134.529	3274
135.744	3288
136.959	3280
138.174	3340
139.387	3414
140.602	3558
141.816	3644
143.029	3694
144.243	3848
145.455	3754
146.669	3914
147.88	4004
149.094	3862
150.305	3948
151.519	3850
152.73	3856
153.94	3788
155.153	3720
156.364	3756
157.574	3782
158.786	3978
159.997	4058
161.206	4074
162.416	4374
163.626	4518
164.835	4736
166.047	4994
167.256	5398
168.465	5742
169.673	5922
170.882	6430
172.091	6744
173.299	7010
174.505	7148
175.713	7184
176.921	7128
178.129	6892
179.336	6652
180.541	6230
181.749	5894
182.956	5546
184.163	5188
185.367	5088
186.574	4996
187.778	4956
188.985	4926
190.189	4864
191.395	5010
192.598	4936
193.804	4802
195.007	4692
196.213	4604
197.416	4414
198.619	4290
199.824	4194
201.026	4090
202.229	4150
203.431	3966
204.635	3880
205.837	3930
207.039	3868
208.241	3930
209.442	3930
210.644	3950
211.845	3978
213.046	3998
214.247	4074
215.448	3966
216.648	3940
217.849	3924
219.049	4008
220.247	4080
221.447	3984
222.647	4070
223.847	4242
225.044	4510
226.243	4642
227.443	4776
228.64	4880
229.838	4940
231.037	4936
232.234	4820
233.432	4768
234.628	4464
235.826	4368
237.022	4078
238.218	4030
239.416	3902
240.611	3802
241.806	3666
243.004	3636
244.199	3558
245.393	3546
246.588	3494
247.782	3554
248.979	3478
250.173	3388
251.367	3548
252.561	3420
253.755	3546
254.948	3592
256.142	3576
257.335	3602
258.528	3660
259.719	3722
260.912	3794
262.104	3870
263.297	3942
264.489	4030
265.679	4002
266.871	4006
268.063	4012
269.253	4096
270.444	4028
271.636	3948
272.825	3916
274.016	4048
275.205	4038
276.396	4014
277.584	4058
278.775	4056
279.963	4150
281.151	4218
282.341	4346
283.529	4316
284.717	4432
285.904	4528
287.093	4682
288.281	4820
289.468	5092
290.655	5354
291.841	5664
293.028	6194
294.214	6496
295.401	6772
296.587	6974
297.773	6918
298.958	6962
300.144	6798
301.33	6318
302.515	6078
303.698	5868
304.883	5622
306.068	5550
307.253	5562
308.435	5810
309.62	5900
310.804	6168
311.986	6386
313.17	6688
314.352	7188
315.536	7662
316.717	8346
317.9	9074
319.082	9660
320.263	10410
321.445	11132
322.626	11628
323.807	12230
324.989	12294
326.169	12438
327.35	12228
328.529	11832
329.709	11632
330.891	11410
332.07	11330
333.25	11490
334.429	11714
335.608	12206
336.787	12774
337.966	13860
339.144	15050
340.321	16522
341.499	18242
342.677	20152
343.855	22350
345.033	25436
346.208	28556
347.386	32324
348.563	36092
349.739	39472
350.916	42236
352.093	44650
353.267	45748
354.444	45232
355.618	42896
356.795	39372
357.969	34608
359.143	29402
360.319	24252
361.492	19448
362.666	14992
363.841	11574
365.014	9012
366.187	7634
367.36	6772
368.535	6132
369.708	5652
370.88	5308
372.053	5110
373.225	4930
374.397	4868
375.569	4632
376.74	4652
377.912	4590
379.083	4544
380.255	4404
381.424	4542
382.595	4352
383.766	4352
384.936	4276
386.105	4222
387.275	4148
388.445	4098
389.613	4064
390.783	3926
391.951	3992
393.121	3916
394.29	3966
395.457	3984
396.624	3948
397.793	4070
398.96	4130
400.129	4116
401.296	4128
402.462	4316
403.628	4392
404.796	4502
405.962	4602
407.128	4712
408.294	4788
409.459	5060
410.625	5230
411.79	5490
412.955	6058
414.12	6360
415.285	6734
416.449	6938
417.614	6930
418.778	6780
419.942	6482
421.106	6144
422.268	5478
423.432	4862
424.595	4466
425.757	4064
426.92	3898
428.083	3780
429.244	3620
430.407	3512
431.567	3604
432.73	3586
433.89	3608
435.053	3534
436.213	3444
437.372	3426
438.534	3432
439.694	3386
440.853	3410
442.015	3392
443.174	3414
444.333	3380
445.492	3362
446.651	3320
447.809	3370
448.968	3260
450.126	3322
451.284	3316
452.442	3354
453.6	3284
454.758	3226
455.915	3290
457.073	3328
458.23	3236
459.387	3358
460.542	3308
461.699	3348
462.855	3362
464.01	3462
465.166	3458
466.323	3422
467.477	3582
468.633	3566
469.786	3660
470.942	3664
472.095	3672
473.249	3768
474.404	3838
475.557	3968
476.71	3924
477.865	4066
479.017	4128
480.17	4168
481.322	4122
482.476	4174
483.628	4236
484.78	4296
485.932	4286
487.083	4286
488.235	4268
489.386	4288
490.537	4288
491.688	4422
492.839	4308
493.988	4386
495.138	4400
496.289	4456
497.439	4536
498.587	4504
499.737	4532
500.887	4598
502.035	4652
503.184	4712
504.334	4870
505.481	5086
506.63	5330
507.777	5950
508.924	6494
510.073	7604
511.219	9234
512.367	12478
513.514	17260
514.66	25154
515.806	34186
516.953	42600
518.099	48330
519.245	52110
520.39	53136
521.535	51832
522.68	48604
523.825	41998
524.97	33134
526.115	24212
527.259	17320
528.404	12674
529.548	10068
530.692	8474
531.834	7422
532.977	6634
534.121	6028
535.265	5628
536.406	5402
537.549	5066
538.692	4852
539.833	4744
540.976	4608
542.116	4428
543.259	4362
544.399	4188
545.539	4188
546.681	4016
547.821	3910
548.963	3856

File: data/260414 [MoS2, MoS2-WS2] 지상/260413 MoS2 #1 Z2-1 Raman (~x).txt
52.6382	32
53.8664	30
55.0966	46
56.3244	42
57.5542	44
58.7839	56
60.0113	54
61.2385	60
62.4677	44
63.6946	46
64.9234	50
66.15	58
67.3764	48
68.6026	64
69.8308	58
71.0568	58
72.2825	62
73.5081	66
74.7336	64
75.961	60
77.1861	58
78.411	64
79.6358	56
80.8605	62
82.0849	66
83.3093	62
84.5334	58
85.7574	62
86.9791	60
88.2028	52
89.4263	62
90.6497	60
91.8728	62
93.0937	66
94.3166	56
95.5393	60
96.7598	74
97.9822	60
99.2044	68
100.424	54
101.646	62
102.866	64
104.087	54
105.307	52
106.528	56
107.747	66
108.968	68
110.187	62
111.405	52
112.624	68
113.844	64
115.062	54
116.28	60
117.497	78
118.717	60
119.935	56
121.152	50
122.369	66
123.586	72
124.803	62
126.019	68
127.236	62
128.452	70
129.668	70
130.884	64
132.1	68
133.313	70
134.529	72
135.744	62
136.959	76
138.174	74
139.387	62
140.602	80
141.816	72
143.029	58
144.243	78
145.455	74
146.669	72
147.88	70
149.094	62
150.305	70
151.519	86
152.73	82
153.94	74
155.153	66
156.364	60
157.574	74
158.786	80
159.997	66
161.206	70
162.416	68
163.626	68
164.835	80
166.047	74
167.256	74
168.465	76
169.673	76
170.882	80
172.091	74
173.299	82
174.505	86
175.713	80
176.921	76
178.129	86
179.336	74
180.541	90
181.749	86
182.956	86
184.163	92
185.367	86
186.574	86
187.778	96
188.985	78
190.189	86
191.395	100
192.598	84
193.804	96
195.007	82
196.213	78
197.416	90
198.619	94
199.824	90
201.026	82
202.229	80
203.431	80
204.635	88
205.837	94
207.039	104
208.241	122
209.442	96
210.644	108
211.845	84
213.046	90
214.247	112
215.448	110
216.648	100
217.849	118
219.049	120
220.247	110
221.447	110
222.647	116
223.847	118
225.044	116
226.243	134
227.443	126
228.64	124
229.838	110
231.037	118
232.234	124
233.432	106
234.628	100
235.826	112
237.022	96
238.218	92
239.416	102
240.611	78
241.806	94
243.004	92
244.199	94
245.393	96
246.588	90
247.782	82
248.979	78
250.173	88
251.367	100
252.561	86
253.755	98
254.948	82
256.142	90
257.335	82
258.528	86
259.719	106
260.912	100
262.104	100
263.297	88
264.489	90
265.679	106
266.871	104
268.063	98
269.253	112
270.444	104
271.636	100
272.825	100
274.016	110
275.205	124
276.396	100
277.584	108
278.775	106
279.963	100
281.151	116
282.341	112
283.529	102
284.717	106
285.904	116
287.093	118
288.281	102
289.468	108
290.655	114
291.841	120
293.028	106
294.214	114
295.401	136
296.587	126
297.773	122
298.958	140
300.144	146
301.33	142
302.515	158
303.698	154
304.883	146
306.068	126
307.253	130
308.435	126
309.62	124
310.804	140
311.986	122
313.17	130
314.352	124
315.536	102
316.717	112
317.9	122
319.082	136
320.263	130
321.445	118
322.626	110
323.807	112
324.989	114
326.169	100
327.35	102
328.529	114
329.709	114
330.891	112
332.07	100
333.25	112
334.429	112
335.608	96
336.787	108
337.966	100
339.144	104
340.321	102
341.499	98
342.677	98
343.855	118
345.033	122
346.208	118
347.386	116
348.563	118
349.739	128
350.916	114
352.093	124
353.267	120
354.444	128
355.618	134
356.795	106
357.969	124
359.143	130
360.319	138
361.492	114
362.666	116
363.841	118
365.014	132
366.187	124
367.36	128
368.535	134
369.708	138
370.88	144
372.053	138
373.225	126
374.397	150
375.569	156
376.74	138
377.912	164
379.083	164
380.255	162
381.424	156
382.595	178
383.766	168
384.936	178
386.105	192
387.275	164
388.445	160
389.613	138
390.783	124
391.951	114
393.121	116
394.29	112
395.457	112
396.624	120
397.793	134
398.96	136
400.129	154
401.296	172
402.462	218
403.628	266
404.796	276
405.962	284
407.128	306
408.294	276
409.459	254
410.625	228
411.79	216
412.955	214
414.12	198
415.285	166
416.449	154
417.614	144
418.778	132
419.942	120
421.106	124
422.268	110
423.432	110
424.595	120
425.757	108
426.92	126
428.083	124
429.244	140
430.407	108
431.567	124
432.73	108
433.89	122
435.053	104
436.213	102
437.372	116
438.534	122
439.694	118
440.853	114
442.015	100
443.174	114
444.333	100
445.492	100
446.651	112
447.809	100
448.968	120
450.126	94
451.284	108
452.442	90
453.6	112
454.758	116
455.915	106
457.073	108
458.23	92
459.387	98
460.542	88
461.699	86
462.855	94
464.01	98
465.166	86
466.323	100
467.477	98
468.633	82
469.786	92
470.942	92
472.095	84
473.249	74
474.404	74
475.557	92
476.71	66
477.865	82
479.017	84
480.17	82
481.322	72
482.476	78
483.628	70
484.78	76
485.932	76
487.083	74
488.235	86
489.386	78
490.537	84
491.688	78
492.839	78
493.988	86
495.138	76
496.289	94
497.439	70
498.587	106
499.737	96
500.887	86
502.035	104
503.184	118
504.334	116
505.481	108
506.63	136
507.777	144
508.924	140
510.073	186
511.219	210
512.367	272
513.514	356
514.66	570
515.806	948
516.953	1546
518.099	2372
519.245	2786
520.39	2952
521.535	2864
522.68	2432
523.825	1696
524.97	1062
526.115	618
527.259	396
528.404	310
529.548	232
530.692	194
531.834	168
532.977	154
534.121	136
535.265	142
536.406	114
537.549	116
538.692	114
539.833	96
540.976	98
542.116	92
543.259	100
544.399	90
545.539	110
546.681	96
547.821	86
548.963	90

File: data/260414 [MoS2, MoS2-WS2] 지상/260413 MoS2 #1 Z2-2 Raman.txt
52.6382	140
53.8664	204
55.0966	264
56.3244	300
57.5542	356
58.7839	356
60.0113	370
61.2385	368
62.4677	360
63.6946	376
64.9234	374
66.15	374
67.3764	356
68.6026	384
69.8308	366
71.0568	414
72.2825	422
73.5081	416
74.7336	406
75.961	396
77.1861	392
78.411	398
79.6358	396
80.8605	380
82.0849	374
83.3093	396
84.5334	392
85.7574	350
86.9791	378
88.2028	384
89.4263	378
90.6497	370
91.8728	368
93.0937	398
94.3166	368
95.5393	368
96.7598	378
97.9822	384
99.2044	366
100.424	380
101.646	376
102.866	362
104.087	364
105.307	384
106.528	388
107.747	386
108.968	344
110.187	352
111.405	380
112.624	378
113.844	394
115.062	368
116.28	390
117.497	392
118.717	390
119.935	388
121.152	400
122.369	422
123.586	406
124.803	396
126.019	390
127.236	392
128.452	398
129.668	376
130.884	376
132.1	410
133.313	420
134.529	406
135.744	418
136.959	426
138.174	426
139.387	436
140.602	444
141.816	454
143.029	468
144.243	478
145.455	464
146.669	466
147.88	462
149.094	502
150.305	464
151.519	522
152.73	478
153.94	478
155.153	498
156.364	460
157.574	464
158.786	474
159.997	470
161.206	466
162.416	460
163.626	448
164.835	458
166.047	488
167.256	492
168.465	498
169.673	488
170.882	462
172.091	472
173.299	528
174.505	522
175.713	514
176.921	562
178.129	538
179.336	526
180.541	546
181.749	538
182.956	542
184.163	542
185.367	550
186.574	530
187.778	560
188.985	540
190.189	536
191.395	514
192.598	536
193.804	532
195.007	506
196.213	508
197.416	516
198.619	516
199.824	542
201.026	510
202.229	524
203.431	530
204.635	530
205.837	552
207.039	550
208.241	576
209.442	584
210.644	556
211.845	580
213.046	586
214.247	578
215.448	566
216.648	598
217.849	630
219.049	614
220.247	628
221.447	650
222.647	646
223.847	642
225.044	682
226.243	682
227.443	670
228.64	712
229.838	648
231.037	634
232.234	638
233.432	572
234.628	540
235.826	548
237.022	552
238.218	518
239.416	472
240.611	474
241.806	490
243.004	500
244.199	502
245.393	464
246.588	458
247.782	456
248.979	436
250.173	438
251.367	500
252.561	454
253.755	426
254.948	424
256.142	462
257.335	440
258.528	440
259.719	462
260.912	482
262.104	440
263.297	480
264.489	490
265.679	454
266.871	482
268.063	454
269.253	508
270.444	460
271.636	494
272.825	512
274.016	478
275.205	502
276.396	474
277.584	500
278.775	532
279.963	530
281.151	512
282.341	550
283.529	526
284.717	496
285.904	526
287.093	540
288.281	512
289.468	540
290.655	532
291.841	494
293.028	542
294.214	546
295.401	578
296.587	552
297.773	578
298.958	582
300.144	582
301.33	610
302.515	612
303.698	636
304.883	592
306.068	594
307.253	580
308.435	568
309.62	578
310.804	548
311.986	556
313.17	556
314.352	564
315.536	532
316.717	530
317.9	522
319.082	592
320.263	556
321.445	550
322.626	552
323.807	544
324.989	560
326.169	576
327.35	594
328.529	564
329.709	568
330.891	570
332.07	574
333.25	570
334.429	558
335.608	572
336.787	578
337.966	588
339.144	602
340.321	590
341.499	588
342.677	622
343.855	618
345.033	650
346.208	634
347.386	666
348.563	666
349.739	674
350.916	682
352.093	698
353.267	698
354.444	724
355.618	722
356.795	676
357.969	732
359.143	694
360.319	714
361.492	728
362.666	720
363.841	764
365.014	736
366.187	792
367.36	814
368.535	830
369.708	844
370.88	912
372.053	910
373.225	984
374.397	962
375.569	996
376.74	1074
377.912	1160
379.083	1190
380.255	1340
381.424	1464
382.595	1586
383.766	1686
384.936	1656
386.105	1592
387.275	1478
388.445	1292
389.613	1068
390.783	942
391.951	828
393.121	840
394.29	840
395.457	862
396.624	928
397.793	1056
398.96	1242
400.129	1550
401.296	1966
402.462	2454
403.628	2836
404.796	3118
405.962	3096
407.128	2928
408.294	2574
409.459	2138
410.625	1754
411.79	1480
412.955	1338
414.12	1204
415.285	1138
416.449	1042
417.614	960
418.778	928
419.942	878
421.106	812
422.268	810
423.432	818
424.595	792
425.757	778
426.92	720
428.083	758
429.244	766
430.407	744
431.567	736
432.73	774
433.89	784
435.053	788
436.213	792
437.372	808
438.534	806
439.694	850
440.853	828
442.015	852
443.174	850
444.333	860
445.492	874
446.651	894
447.809	932
448.968	964
450.126	958
451.284	958
452.442	1010
453.6	1026
454.758	1008
455.915	1000
457.073	996
458.23	966
459.387	954
460.542	956
461.699	912
462.855	892
464.01	856
465.166	856
466.323	836
467.477	802
468.633	794
469.786	710
470.942	678
472.095	666
473.249	620
474.404	584
475.557	560
476.71	566
477.865	550
479.017	524
480.17	540
481.322	502
482.476	536
483.628	564
484.78	530
485.932	550
487.083	540
488.235	550
489.386	520
490.537	538
491.688	578
492.839	548
493.988	586
495.138	548
496.289	584
497.439	580
498.587	580
499.737	584
500.887	626
502.035	624
503.184	670
504.334	652
505.481	694
506.63	774
507.777	760
508.924	886
510.073	994
511.219	1114
512.367	1396
513.514	1900
514.66	2700
515.806	4526
516.953	6852
518.099	9058
519.245	10906
520.39	11582
521.535	10732
522.68	9062
523.825	6802
524.97	4474
526.115	2760
527.259	1776
528.404	1352
529.548	1134
530.692	1012
531.834	892
532.977	844
534.121	750
535.265	748
536.406	704
537.549	672
538.692	664
539.833	632
540.976	612
542.116	672
543.259	618
544.399	604
545.539	612
546.681	580
547.821	614
548.963	600

File: data/260414 [MoS2, MoS2-WS2] 지상/260413 MoS2 #2 Z2-3 Raman.txt
52.6382	44
53.8664	46
55.0966	76
56.3244	80
57.5542	92
58.7839	88
60.0113	102
61.2385	98
62.4677	98
63.6946	104
64.9234	90
66.15	102
67.3764	102
68.6026	94
69.8308	92
71.0568	112
72.2825	118
73.5081	116
74.7336	114
75.961	116
77.1861	112
78.411	96
79.6358	94
80.8605	102
82.0849	106
83.3093	94
84.5334	94
85.7574	112
86.9791	92
88.2028	94
89.4263	106
90.6497	114
91.8728	108
93.0937	94
94.3166	106
95.5393	90
96.7598	98
97.9822	102
99.2044	88
100.424	96
101.646	104
102.866	98
104.087	100
105.307	98
106.528	108
107.747	104
108.968	110
110.187	126
111.405	106
112.624	104
113.844	106
115.062	88
116.28	102
117.497	114
118.717	106
119.935	114
121.152	104
122.369	100
123.586	110
124.803	110
126.019	108
127.236	110
128.452	114
129.668	122
130.884	102
132.1	122
133.313	120
134.529	104
135.744	114
136.959	116
138.174	122
139.387	124
140.602	122
141.816	118
143.029	128
144.243	124
145.455	122
146.669	116
147.88	142
149.094	136
150.305	140
151.519	120
152.73	122
153.94	122
155.153	124
156.364	128
157.574	124
158.786	106
159.997	132
161.206	110
162.416	124
163.626	134
164.835	110
166.047	126
167.256	120
168.465	122
169.673	124
170.882	128
172.091	132
173.299	132
174.505	134
175.713	132
176.921	144
178.129	140
179.336	152
180.541	156
181.749	138
182.956	152
184.163	152
185.367	154
186.574	152
187.778	146
188.985	158
190.189	166
191.395	144
192.598	132
193.804	140
195.007	140
196.213	124
197.416	130
198.619	132
199.824	130
201.026	132
202.229	122
203.431	134
204.635	142
205.837	142
207.039	148
208.241	144
209.442	128
210.644	148
211.845	154
213.046	154
214.247	162
215.448	154
216.648	150
217.849	166
219.049	170
220.247	158
221.447	154
222.647	156
223.847	188
225.044	172
226.243	190
227.443	164
228.64	176
229.838	162
231.037	180
232.234	158
233.432	178
234.628	152
235.826	130
237.022	134
238.218	140
239.416	128
240.611	134
241.806	120
243.004	134
244.199	126
245.393	112
246.588	132
247.782	122
248.979	120
250.173	130
251.367	118
252.561	116
253.755	124
254.948	118
256.142	128
257.335	136
258.528	136
259.719	118
260.912	124
262.104	116
263.297	118
264.489	108
265.679	116
266.871	104
268.063	118
269.253	118
270.444	138
271.636	138
272.825	136
274.016	136
275.205	138
276.396	128
277.584	146
278.775	142
279.963	142
281.151	144
282.341	144
283.529	136
284.717	138
285.904	130
287.093	132
288.281	154
289.468	130
290.655	128
291.841	140
293.028	142
294.214	144
295.401	142
296.587	146
297.773	152
298.958	162
300.144	168
301.33	146
302.515	152
303.698	170
304.883	156
306.068	152
307.253	162
308.435	154
309.62	138
310.804	174
311.986	142
313.17	160
314.352	148
315.536	162
316.717	144
317.9	146
319.082	146
320.263	156
321.445	150
322.626	154
323.807	140
324.989	140
326.169	142
327.35	138
328.529	156
329.709	154
330.891	148
332.07	144
333.25	144
334.429	154
335.608	152
336.787	140
337.966	146
339.144	150
340.321	140
341.499	160
342.677	164
343.855	162
345.033	172
346.208	144
347.386	174
348.563	178
349.739	148
350.916	166
352.093	160
353.267	190
354.444	194
355.618	178
356.795	168
357.969	186
359.143	164
360.319	190
361.492	184
362.666	184
363.841	194
365.014	190
366.187	174
367.36	190
368.535	200
369.708	206
370.88	224
372.053	206
373.225	240
374.397	234
375.569	252
376.74	252
377.912	280
379.083	298
380.255	338
381.424	388
382.595	394
383.766	440
384.936	466
386.105	446
387.275	408
388.445	368
389.613	326
390.783	284
391.951	244
393.121	220
394.29	240
395.457	224
396.624	256
397.793	276
398.96	314
400.129	416
401.296	534
402.462	702
403.628	774
404.796	890
405.962	838
407.128	800
408.294	676
409.459	540
410.625	442
411.79	376
412.955	316
414.12	280
415.285	262
416.449	264
417.614	240
418.778	218
419.942	216
421.106	216
422.268	218
423.432	188
424.595	216
425.757	200
426.92	194
428.083	212
429.244	204
430.407	198
431.567	204
432.73	228
433.89	196
435.053	214
436.213	224
437.372	220
438.534	230
439.694	210
440.853	228
442.015	202
443.174	220
444.333	204
445.492	232
446.651	240
447.809	244
448.968	246
450.126	244
451.284	278
452.442	270
453.6	276
454.758	276
455.915	270
457.073	260
458.23	270
459.387	288
460.542	238
461.699	264
462.855	252
464.01	260
465.166	246
466.323	228
467.477	222
468.633	226
469.786	230
470.942	214
472.095	196
473.249	192
474.404	180
475.557	166
476.71	146
477.865	154
479.017	156
480.17	146
481.322	146
482.476	144
483.628	126
484.78	134
485.932	152
487.083	146
488.235	152
489.386	146
490.537	142
491.688	140
492.839	136
493.988	148
495.138	156
496.289	144
497.439	166
498.587	150
499.737	140
500.887	168
502.035	156
503.184	162
504.334	148
505.481	154
506.63	196
507.777	190
508.924	214
510.073	238
511.219	252
512.367	276
513.514	392
514.66	574
515.806	920
516.953	1350
518.099	1878
519.245	2180
520.39	2368
521.535	2300
522.68	1912
523.825	1454
524.97	958
526.115	618
527.259	410
528.404	330
529.548	266
530.692	242
531.834	194
532.977	206
534.121	202
535.265	188
536.406	196
537.549	176
538.692	160
539.833	170
540.976	178
542.116	156
543.259	168
544.399	158
545.539	162
546.681	140
547.821	158
548.963	168

File: data/260414 [MoS2, MoS2-WS2] 지상/260414 MoS2 #1 Z2-2 Raman.txt
52.6382	38
53.8664	48
55.0966	62
56.3244	80
57.5542	96
58.7839	98
60.0113	118
61.2385	104
62.4677	98
63.6946	122
64.9234	82
66.15	88
67.3764	110
68.6026	108
69.8308	120
71.0568	106
72.2825	112
73.5081	110
74.7336	128
75.961	118
77.1861	116
78.411	100
79.6358	94
80.8605	118
82.0849	92
83.3093	100
84.5334	96
85.7574	110
86.9791	106
88.2028	94
89.4263	100
90.6497	100
91.8728	100
93.0937	108
94.3166	110
95.5393	112
96.7598	122
97.9822	102
99.2044	110
100.424	98
101.646	90
102.866	114
104.087	88
105.307	96
106.528	114
107.747	122
108.968	116
110.187	102
111.405	116
112.624	106
113.844	98
115.062	112
116.28	112
117.497	116
118.717	112
119.935	90
121.152	114
122.369	120
123.586	100
124.803	116
126.019	112
127.236	118
128.452	110
129.668	112
130.884	106
132.1	116
133.313	120
134.529	128
135.744	118
136.959	116
138.174	112
139.387	118
140.602	126
141.816	126
143.029	142
144.243	106
145.455	126
146.669	132
147.88	114
149.094	138
150.305	136
151.519	148
152.73	136
153.94	128
155.153	130
156.364	140
157.574	138
158.786	122
159.997	134
161.206	138
162.416	150
163.626	134
164.835	130
166.047	126
167.256	140
168.465	140
169.673	140
170.882	130
172.091	142
173.299	134
174.505	148
175.713	136
176.921	138
178.129	170
179.336	140
180.541	150
181.749	148
182.956	156
184.163	166
185.367	138
186.574	154
187.778	134
188.985	154
190.189	138
191.395	146
192.598	148
193.804	154
195.007	128
196.213	120
197.416	138
198.619	130
199.824	138
201.026	134
202.229	146
203.431	142
204.635	140
205.837	146
207.039	138
208.241	138
209.442	156
210.644	152
211.845	152
213.046	158
214.247	150
215.448	144
216.648	170
217.849	158
219.049	174
220.247	178
221.447	164
222.647	166
223.847	180
225.044	198
226.243	196
227.443	174
228.64	170
229.838	158
231.037	176
232.234	160
233.432	158
234.628	154
235.826	150
237.022	150
238.218	144
239.416	132
240.611	136
241.806	134
243.004	132
244.199	128
245.393	140
246.588	130
247.782	140
248.979	128
250.173	134
251.367	136
252.561	134
253.755	132
254.948	132
256.142	130
257.335	124
258.528	126
259.719	136
260.912	124
262.104	128
263.297	152
264.489	140
265.679	140
266.871	140
268.063	130
269.253	132
270.444	142
271.636	134
272.825	138
274.016	142
275.205	138
276.396	152
277.584	150
278.775	152
279.963	136
281.151	140
282.341	146
283.529	140
284.717	144
285.904	140
287.093	154
288.281	150
289.468	146
290.655	158
291.841	144
293.028	144
294.214	152
295.401	156
296.587	164
297.773	162
298.958	178
300.144	164
301.33	184
302.515	186
303.698	184
304.883	194
306.068	164
307.253	172
308.435	168
309.62	168
310.804	148
311.986	162
313.17	168
314.352	160
315.536	150
316.717	168
317.9	170
319.082	148
320.263	170
321.445	154
322.626	162
323.807	154
324.989	162
326.169	138
327.35	148
328.529	170
329.709	156
330.891	142
332.07	170
333.25	150
334.429	174
335.608	172
336.787	162
337.966	158
339.144	170
340.321	172
341.499	172
342.677	164
343.855	176
345.033	162
346.208	172
347.386	182
348.563	182
349.739	170
350.916	182
352.093	190
353.267	190
354.444	190
355.618	180
356.795	186
357.969	172
359.143	192
360.319	180
361.492	204
362.666	210
363.841	194
365.014	224
366.187	238
367.36	198
368.535	240
369.708	230
370.88	242
372.053	240
373.225	258
374.397	256
375.569	264
376.74	290
377.912	302
379.083	336
380.255	346
381.424	394
382.595	464
383.766	484
384.936	496
386.105	454
387.275	392
388.445	346
389.613	292
390.783	260
391.951	224
393.121	222
394.29	248
395.457	234
396.624	268
397.793	284
398.96	370
400.129	476
401.296	568
402.462	740
403.628	846
404.796	918
405.962	888
407.128	814
408.294	686
409.459	542
410.625	472
411.79	366
412.955	350
414.12	310
415.285	294
416.449	258
417.614	246
418.778	228
419.942	208
421.106	206
422.268	226
423.432	210
424.595	216
425.757	222
426.92	228
428.083	192
429.244	218
430.407	210
431.567	226
432.73	216
433.89	218
435.053	212
436.213	220
437.372	226
438.534	246
439.694	220
440.853	242
442.015	210
443.174	200
444.333	232
445.492	250
446.651	252
447.809	274
448.968	274
450.126	270
451.284	272
452.442	276
453.6	290
454.758	302
455.915	274
457.073	266
458.23	272
459.387	258
460.542	276
461.699	248
462.855	244
464.01	242
465.166	240
466.323	238
467.477	228
468.633	224
469.786	202
470.942	170
472.095	188
473.249	170
474.404	152
475.557	154
476.71	148
477.865	148
479.017	142
480.17	154
481.322	154
482.476	156
483.628	156
484.78	152
485.932	146
487.083	142
488.235	148
489.386	152
490.537	154
491.688	132
492.839	138
493.988	166
495.138	156
496.289	152
497.439	156
498.587	166
499.737	168
500.887	158
502.035	162
503.184	154
504.334	170
505.481	180
506.63	192
507.777	208
508.924	220
510.073	224
511.219	272
512.367	324
513.514	396
514.66	570
515.806	922
516.953	1460
518.099	1970
519.245	2408
520.39	2510
521.535	2370
522.68	2048
523.825	1520
524.97	954
526.115	596
527.259	456
528.404	324
529.548	264
530.692	256
531.834	238
532.977	210
534.121	214
535.265	178
536.406	184
537.549	192
538.692	176
539.833	172
540.976	178
542.116	162
543.259	174
544.399	172
545.539	152
546.681	170
547.821	158
548.963	150
