Repository: yoontf0/tmd-fab-analytics

# TMD Fab Analytics — CVD 공정-계측 데이터 분석 시스템

> **2D 반도체(MoS₂/WS₂) CVD 성장 공정의 Raman/PL 계측 데이터를 자동 분석하고,
> SPC(통계적 공정 관리) 관점으로 산포를 관리하는 미니 팹 계측 시스템**

연세대학교 나노소자연구실(NDL, Nanodevice Laboratory) 학부연구생 시절
3-zone CVD로 직접 성장시킨 MoS₂/WS₂ 시료의 **실측 Raman/PL 스펙트럼 94개**를
기반으로 만들었습니다. (데이터 공개는 연구실 허가를 받았습니다.)

반도체 공정기술 직무의 핵심 루프인
**공정 조건 → 인라인 계측 → 산포 분석 → 공정 개선**을
연구실 규모 데이터로 그대로 구현한 프로젝트입니다.

| 팹 양산 개념 | 이 프로젝트에서의 구현 |
|---|---|
| 공정 조건 (레시피/챔버 위치) | 성장 런(날짜·샘플) + 3-zone furnace 존 위치(Z1~Z3) |
| 인라인 계측 (두께·결정성) | Raman E¹₂g/A₁g 피팅 → Δ(층수), PL 피크/FWHM(광학 품질) |
| 웨이퍼 맵 / 산포 관리 | 존-위치별 계측 맵, I-chart(±3σ), Cpk |
| 합불 판정 (스펙 관리) | Δ·강도비·PL FWHM 기준 사이트별 Pass/Fail + 런별 수율 |
| 계측 자동화 / 휴먼에러 검출 | 수동 기록(파일명 라벨) vs 자동 피팅 교차 검증 |

---

## 시스템 구성

```
data/          # 실측 raw 스펙트럼 (탭 구분 txt, 94개)
src/
  spectra.py   # 로딩·despike·Lorentzian 피팅 (+품질 게이트)
  pipeline.py  # 일괄 계측: 파일명 파싱 → 피팅 → summary 테이블
  spc.py       # I-chart 관리한계선, Cpk, 합불 판정
  config.py    # 피크 탐색 구간·층수 기준·스펙 정의
app/
  dashboard.py # Streamlit 대시보드 (5개 탭)
scripts/
  make_figures.py  # README용 대표 그림 재생성
output/        # summary.csv / summary.xlsx (자동 생성)
```

### 1단계 — 자동 계측 파이프라인

Raw 스펙트럼 → cosmic-ray 제거 → **Lorentzian + 선형배경 피팅** →
Si 520.7 cm⁻¹ 기준 축 보정 → 물질별 지표 산출.

- **MoS₂**: Δ = A₁g − E¹₂g 로 층수 판정 (Δ<19.5 → 1L). 데이터 그리드 간격이
  ~0.86 cm⁻¹라 argmax가 아닌 함수 피팅으로 서브그리드 정밀도를 확보.
- **WS₂**: 532 nm 공명 조건의 I(2LA)/I(A₁g) 강도비로 1L 판정 (>2.2 → 1L).
- **PL**: A exciton 피크 에너지·강도·FWHM(meV) — 직접천이 여부(층수)와 광학 품질.
- **피팅 품질 게이트**: 중심이 탐색 구간 경계에 붙거나 FWHM이 그리드 간격
  수준인 스파이크 오피팅을 자동 기각 → 피크가 없는 시료가 "그럴듯한 숫자"로
  둔갑하는 것을 방지.

```bash
python -m src.pipeline        # → output/summary.csv, summary.xlsx
```

### 2단계 — SPC 대시보드

```bash
streamlit run app/dashboard.py
```

| 탭 | 내용 |
|---|---|
| 🗺️ 존-위치 맵 | 존(Z1~Z3)·위치별 계측값 히트맵 — 기판 내/존 간 균일도 |
| 📈 SPC 관리도 | 런 순서 I-chart, MR 기반 ±3σ 관리한계선, OOC 검출, Cpk |
| ✅ 합불 판정 | 스펙 기준(사이드바에서 실시간 조정) 사이트별 Pass/Fail, 런별 수율 |
| 🔬 상관 분석 | 존 위치→층수 one-way ANOVA, Raman↔PL 정합성 (Pearson r) |
| 🔎 라벨 교차검증 | 수동 기록 vs 자동 피팅 비교 — 기록 오류 후보 자동 플래그 |

### 3단계 — 공정 조건 상관 분석 (데이터 기반)

존 위치(공정 조건)가 성장 결과(층수)에 미치는 효과를 통계적으로 검정합니다.
Z2(중앙 존)가 평균 Δ가 가장 낮고 산포도 가장 작아 **1~2L 성장의 최적 위치**임이
데이터로 확인됩니다. Z1은 산포가 커서 공정 개선 1순위 대상입니다.

---

## 주요 결과

### 층수 계측 분포 (MoS₂, Δ 기준)

### SPC 관리도 — 런별 두께 트렌드

### 계측 자동화가 잡아낸 수동 기록 오류

측정 당시 Origin에서 커서로 읽어 파일명에 기록한 피크값과 자동 피팅을
전수 비교한 결과, **19건 중 7건이 1 cm⁻¹ 이상 불일치**했습니다.
대표 사례: `260220 WS2 #1 Z2-2 Raman (419.55).txt` — 수동 기록은 A₁g=419.55였으나
raw 데이터의 실제 피크는 416.9~417.7 cm⁻¹ 구간에 있어 **기록 쪽 오류**로 확인.
그리드 간격(0.86 cm⁻¹)보다 큰 차이는 수동 판독의 휴먼 에러이며,
계측 자동화가 데이터 신뢰성을 어떻게 높이는지 보여주는 실증 사례입니다.

---

## 물리적 배경 (요약)

- **MoS₂ Raman**: E¹₂g(~385 cm⁻¹, 면내) / A₁g(~405 cm⁻¹, 면외). 층수가 늘면
  E¹₂g는 연화, A₁g는 경화 → 간격 Δ가 층수 지표 (1L ≈ 18–19.5 cm⁻¹).
- **WS₂ Raman**: 532 nm 여기에서 2LA(M) 모드가 공명 증강되어 E¹₂g(~356 cm⁻¹)와
  중첩. I(2LA)/I(A₁g) 비가 1L에서 급증.
- **PL**: 1L에서 직접 밴드갭(MoS₂ ~1.88 eV, WS₂ ~2.02 eV) → 강한 A exciton 발광.
  2L 이상은 간접천이로 강도 급감. FWHM은 결정 품질·도핑·변형의 지표.
- **Si 520.7 cm⁻¹**: 분광기 축 보정 및 강도 정규화 기준.

## 실행 방법

```bash
git clone https://github.com/yoontf0/tmd-fab-analytics.git
cd tmd-fab-analytics
pip install -r requirements.txt
python -m src.pipeline               # 계측 파이프라인
streamlit run app/dashboard.py       # 대시보드
python scripts/make_figures.py       # README 그림 재생성
```

새 측정 데이터는 `data/` 아래에 폴더째 넣으면 됩니다.
파일명 규칙: `YYMMDD 물질 #샘플 Z존-위치 Raman|PL (라벨).txt`

## 기술 스택

Python · NumPy/SciPy(피크 피팅) · pandas · Streamlit + Plotly(대시보드) · matplotlib

## 데이터 출처

연세대학교 NDL(Nanodevice Laboratory)에서 학부연구생으로 직접 수행한
3-zone CVD MoS₂/WS₂ 성장 및 Raman/PL 측정 데이터 (2026.02–2026.04).
공개 허가를 받았습니다. 연구실의 관련 연구:
*ACS Appl. Mater. Interfaces* 2026, 18, 12132−12142 ·
*Appl. Surf. Sci.* 642 (2024) 158566

File: data/260420 지상/260410 MoS2-WS2 #1 Z2-1 Raman.txt
52.6382	108
53.8664	202
55.0966	346
56.3244	482
57.5542	610
58.7839	742
60.0113	910
61.2385	920
62.4677	932
63.6946	982
64.9234	946
66.15	934
67.3764	886
68.6026	906
69.8308	834
71.0568	870
72.2825	894
73.5081	872
74.7336	876
75.961	914
77.1861	862
78.411	890
79.6358	872
80.8605	872
82.0849	870
83.3093	802
84.5334	836
85.7574	802
86.9791	792
88.2028	796
89.4263	808
90.6497	738
91.8728	750
93.0937	754
94.3166	748
95.5393	768
96.7598	726
97.9822	748
99.2044	782
100.424	772
101.646	748
102.866	772
104.087	742
105.307	716
106.528	718
107.747	702
108.968	770
110.187	712
111.405	756
112.624	724
113.844	762
115.062	766
116.28	734
117.497	798
118.717	754
119.935	772
121.152	764
122.369	756
123.586	766
124.803	746
126.019	762
127.236	758
128.452	752
129.668	728
130.884	762
132.1	782
133.313	754
134.529	776
135.744	742
136.959	808
138.174	782
139.387	782
140.602	792
141.816	872
143.029	840
144.243	872
145.455	882
146.669	894
147.88	908
149.094	938
150.305	936
151.519	946
152.73	974
153.94	938
155.153	940
156.364	906
157.574	900
158.786	920
159.997	874
161.206	948
162.416	932
163.626	1018
164.835	986
166.047	1002
167.256	1100
168.465	1108
169.673	1248
170.882	1274
172.091	1374
173.299	1522
174.505	1664
175.713	1660
176.921	1798
178.129	1908
179.336	1906
180.541	1850
181.749	1766
182.956	1678
184.163	1470
185.367	1382
186.574	1326
187.778	1230
188.985	1210
190.189	1170
191.395	1194
192.598	1180
193.804	1208
195.007	1252
196.213	1212
197.416	1214
198.619	1166
199.824	1120
201.026	1070
202.229	1078
203.431	996
204.635	1000
205.837	1016
207.039	996
208.241	952
209.442	950
210.644	950
211.845	978
213.046	956
214.247	958
215.448	1002
216.648	974
217.849	994
219.049	958
220.247	962
221.447	942
222.647	942
223.847	912
225.044	884
226.243	962
227.443	1028
228.64	1100
229.838	1098
231.037	1190
232.234	1246
233.432	1304
234.628	1250
235.826	1218
237.022	1160
238.218	1136
239.416	1040
240.611	1024
241.806	924
243.004	928
244.199	912
245.393	922
246.588	870
247.782	820
248.979	918
250.173	894
251.367	824
252.561	824
253.755	872
254.948	816
256.142	860
257.335	834
258.528	796
259.719	874
260.912	854
262.104	902
263.297	882
264.489	902
265.679	938
266.871	962
268.063	988
269.253	1002
270.444	978
271.636	1044
272.825	998
274.016	948
275.205	950
276.396	938
277.584	976
278.775	944
279.963	994
281.151	986
282.341	1032
283.529	1042
284.717	942
285.904	1060
287.093	1048
288.281	1004
289.468	1106
290.655	1126
291.841	1142
293.028	1168
294.214	1230
295.401	1356
296.587	1480
297.773	1604
298.958	1632
300.144	1796
301.33	1830
302.515	1708
303.698	1662
304.883	1526
306.068	1406
307.253	1290
308.435	1266
309.62	1294
310.804	1312
311.986	1380
313.17	1418
314.352	1452
315.536	1566
316.717	1624
317.9	1656
319.082	1840
320.263	2006
321.445	2194
322.626	2322
323.807	2624
324.989	2852
326.169	2996
327.35	3166
328.529	3108
329.709	3202
330.891	3004
332.07	2828
333.25	2712
334.429	2732
335.608	2704
336.787	2682
337.966	2796
339.144	2980
340.321	3118
341.499	3370
342.677	3680
343.855	4016
345.033	4376
346.208	4874
347.386	5484
348.563	6020
349.739	7012
350.916	8012
352.093	9052
353.267	10032
354.444	11072
355.618	11704
356.795	12086
357.969	11900
359.143	11320
360.319	10136
361.492	8632
362.666	6990
363.841	5354
365.014	4066
366.187	2902
367.36	2274
368.535	1892
369.708	1666
370.88	1536
372.053	1426
373.225	1394
374.397	1308
375.569	1242
376.74	1258
377.912	1190
379.083	1158
380.255	1194
381.424	1164
382.595	1210
383.766	1216
384.936	1192
386.105	1208
387.275	1214
388.445	1168
389.613	1158
390.783	1112
391.951	1040
393.121	964
394.29	992
395.457	990
396.624	1018
397.793	1000
398.96	1026
400.129	1046
401.296	1090
402.462	1100
403.628	1188
404.796	1192
405.962	1242
407.128	1344
408.294	1326
409.459	1414
410.625	1380
411.79	1356
412.955	1330
414.12	1362
415.285	1344
416.449	1480
417.614	1622
418.778	1750
419.942	1880
421.106	1958
422.268	1888
423.432	1734
424.595	1554
425.757	1328
426.92	1128
428.083	1026
429.244	974
430.407	912
431.567	886
432.73	860
433.89	880
435.053	890
436.213	834
437.372	872
438.534	836
439.694	876
440.853	836
442.015	840
443.174	862
444.333	860
445.492	840
446.651	840
447.809	846
448.968	836
450.126	806
451.284	850
452.442	820
453.6	790
454.758	830
455.915	840
457.073	884
458.23	820
459.387	852
460.542	870
461.699	818
462.855	798
464.01	838
465.166	826
466.323	828
467.477	844
468.633	832
469.786	842
470.942	850
472.095	890
473.249	872
474.404	898
475.557	892
476.71	922
477.865	928
479.017	948
480.17	974
481.322	984
482.476	968
483.628	988
484.78	970
485.932	998
487.083	992
488.235	1034
489.386	976
490.537	1018
491.688	1014
492.839	988
493.988	982
495.138	1058
496.289	994
497.439	1032
498.587	1024
499.737	1016
500.887	1064
502.035	1064
503.184	1066
504.334	1078
505.481	1096
506.63	1118
507.777	1136
508.924	1164
510.073	1188
511.219	1304
512.367	1396
513.514	1556
514.66	1712
515.806	2046
516.953	2568
518.099	3806
519.245	5960
520.39	9102
521.535	11868
522.68	13500
523.825	14238
524.97	13300
526.115	11276
527.259	8680
528.404	5652
529.548	3856
530.692	2808
531.834	2274
532.977	1960
534.121	1832
535.265	1628
536.406	1490
537.549	1326
538.692	1308
539.833	1244
540.976	1158
542.116	1222
543.259	1138
544.399	1088
545.539	1092
546.681	1036
547.821	1012
548.963	1006

File: data/260420 지상/260414 MoS2 #1 Z3-1 Raman.txt
52.6382	48
53.8664	68
55.0966	118
56.3244	144
57.5542	194
58.7839	234
60.0113	292
61.2385	306
62.4677	286
63.6946	320
64.9234	318
66.15	290
67.3764	286
68.6026	306
69.8308	306
71.0568	300
72.2825	312
73.5081	324
74.7336	314
75.961	360
77.1861	336
78.411	350
79.6358	336
80.8605	362
82.0849	334
83.3093	334
84.5334	334
85.7574	342
86.9791	354
88.2028	324
89.4263	308
90.6497	308
91.8728	304
93.0937	302
94.3166	310
95.5393	314
96.7598	310
97.9822	318
99.2044	328
100.424	286
101.646	300
102.866	294
104.087	286
105.307	310
106.528	322
107.747	310
108.968	316
110.187	324
111.405	312
112.624	280
113.844	316
115.062	320
116.28	306
117.497	328
118.717	320
119.935	336
121.152	348
122.369	332
123.586	322
124.803	326
126.019	340
127.236	354
128.452	344
129.668	336
130.884	328
132.1	336
133.313	300
134.529	334
135.744	340
136.959	364
138.174	336
139.387	346
140.602	370
141.816	366
143.029	362
144.243	352
145.455	412
146.669	390
147.88	396
149.094	376
150.305	390
151.519	376
152.73	376
153.94	412
155.153	382
156.364	390
157.574	380
158.786	402
159.997	394
161.206	392
162.416	392
163.626	388
164.835	398
166.047	388
167.256	394
168.465	396
169.673	372
170.882	394
172.091	400
173.299	402
174.505	400
175.713	416
176.921	390
178.129	426
179.336	436
180.541	444
181.749	454
182.956	488
184.163	432
185.367	446
186.574	436
187.778	426
188.985	436
190.189	452
191.395	446
192.598	482
193.804	460
195.007	422
196.213	428
197.416	416
198.619	408
199.824	424
201.026	430
202.229	408
203.431	422
204.635	410
205.837	424
207.039	420
208.241	432
209.442	408
210.644	430
211.845	466
213.046	438
214.247	468
215.448	454
216.648	476
217.849	444
219.049	476
220.247	446
221.447	468
222.647	466
223.847	496
225.044	526
226.243	504
227.443	548
228.64	546
229.838	546
231.037	520
232.234	542
233.432	538
234.628	504
235.826	514
237.022	464
238.218	480
239.416	436
240.611	430
241.806	438
243.004	422
244.199	400
245.393	418
246.588	386
247.782	380
248.979	416
250.173	412
251.367	414
252.561	408
253.755	414
254.948	388
256.142	404
257.335	426
258.528	394
259.719	388
260.912	420
262.104	424
263.297	390
264.489	410
265.679	424
266.871	420
268.063	436
269.253	430
270.444	408
271.636	424
272.825	424
274.016	394
275.205	442
276.396	428
277.584	414
278.775	444
279.963	438
281.151	456
282.341	414
283.529	424
284.717	432
285.904	456
287.093	462
288.281	450
289.468	486
290.655	456
291.841	480
293.028	450
294.214	480
295.401	494
296.587	492
297.773	454
298.958	466
300.144	474
301.33	476
302.515	524
303.698	518
304.883	522
306.068	532
307.253	548
308.435	546
309.62	522
310.804	530
311.986	546
313.17	506
314.352	526
315.536	492
316.717	512
317.9	454
319.082	488
320.263	502
321.445	458
322.626	444
323.807	470
324.989	468
326.169	498
327.35	460
328.529	468
329.709	482
330.891	486
332.07	492
333.25	468
334.429	452
335.608	504
336.787	494
337.966	500
339.144	486
340.321	488
341.499	498
342.677	490
343.855	518
345.033	496
346.208	498
347.386	528
348.563	522
349.739	570
350.916	552
352.093	538
353.267	572
354.444	542
355.618	570
356.795	560
357.969	570
359.143	548
360.319	554
361.492	568
362.666	606
363.841	582
365.014	586
366.187	656
367.36	608
368.535	620
369.708	658
370.88	676
372.053	694
373.225	718
374.397	766
375.569	730
376.74	768
377.912	822
379.083	874
380.255	924
381.424	960
382.595	1054
383.766	1130
384.936	1362
386.105	1510
387.275	1660
388.445	1678
389.613	1654
390.783	1388
391.951	1246
393.121	1036
394.29	892
395.457	746
396.624	712
397.793	748
398.96	760
400.129	834
401.296	952
402.462	1088
403.628	1480
404.796	1926
405.962	2470
407.128	2934
408.294	3108
409.459	3034
410.625	2922
411.79	2402
412.955	1992
414.12	1522
415.285	1204
416.449	1088
417.614	952
418.778	868
419.942	836
421.106	816
422.268	746
423.432	778
424.595	686
425.757	706
426.92	710
428.083	724
429.244	672
430.407	670
431.567	692
432.73	680
433.89	730
435.053	690
436.213	666
437.372	728
438.534	684
439.694	736
440.853	734
442.015	742
443.174	744
444.333	782
445.492	790
446.651	788
447.809	786
448.968	826
450.126	856
451.284	884
452.442	932
453.6	904
454.758	964
455.915	994
457.073	1008
458.23	982
459.387	972
460.542	1000
461.699	900
462.855	946
464.01	922
465.166	922
466.323	878
467.477	888
468.633	856
469.786	828
470.942	828
472.095	776
473.249	756
474.404	690
475.557	698
476.71	644
477.865	592
479.017	554
480.17	518
481.322	542
482.476	494
483.628	526
484.78	514
485.932	462
487.083	540
488.235	502
489.386	504
490.537	540
491.688	526
492.839	518
493.988	522
495.138	530
496.289	536
497.439	530
498.587	514
499.737	504
500.887	544
502.035	572
503.184	548
504.334	596
505.481	588
506.63	592
507.777	626
508.924	686
510.073	724
511.219	746
512.367	834
513.514	882
514.66	1094
515.806	1312
516.953	1776
518.099	2672
519.245	4580
520.39	6868
521.535	9168
522.68	10740
523.825	11518
524.97	10704
526.115	9208
527.259	6852
528.404	4568
529.548	2794
530.692	1828
531.834	1388
532.977	1084
534.121	974
535.265	868
536.406	776
537.549	762
538.692	704
539.833	674
540.976	652
542.116	632
543.259	618
544.399	616
545.539	590
546.681	566
547.821	618
548.963	542

File: data/260420 지상/260414 MoS2-WS2 #2 Z2-1 Raman.txt
52.6382	54
53.8664	74
55.0966	130
56.3244	180
57.5542	264
58.7839	294
60.0113	340
61.2385	366
62.4677	364
63.6946	388
64.9234	364
66.15	366
67.3764	388
68.6026	378
69.8308	380
71.0568	342
72.2825	404
73.5081	402
74.7336	402
75.961	382
77.1861	408
78.411	428
79.6358	404
80.8605	408
82.0849	420
83.3093	386
84.5334	410
85.7574	400
86.9791	384
88.2028	356
89.4263	348
90.6497	378
91.8728	372
93.0937	362
94.3166	342
95.5393	408
96.7598	372
97.9822	360
99.2044	374
100.424	372
101.646	394
102.866	368
104.087	358
105.307	362
106.528	358
107.747	364
108.968	364
110.187	366
111.405	386
112.624	346
113.844	352
115.062	372
116.28	368
117.497	358
118.717	366
119.935	388
121.152	406
122.369	362
123.586	384
124.803	380
126.019	390
127.236	440
128.452	394
129.668	376
130.884	390
132.1	382
133.313	422
134.529	392
135.744	408
136.959	416
138.174	414
139.387	430
140.602	386
141.816	446
143.029	428
144.243	432
145.455	446
146.669	482
147.88	508
149.094	466
150.305	500
151.519	494
152.73	494
153.94	476
155.153	506
156.364	478
157.574	480
158.786	528
159.997	480
161.206	488
162.416	472
163.626	496
164.835	476
166.047	476
167.256	482
168.465	514
169.673	488
170.882	520
172.091	526
173.299	528
174.505	538
175.713	580
176.921	614
178.129	620
179.336	606
180.541	588
181.749	606
182.956	580
184.163	630
185.367	568
186.574	560
187.778	542
188.985	552
190.189	554
191.395	558
192.598	580
193.804	540
195.007	554
196.213	570
197.416	554
198.619	574
199.824	566
201.026	566
202.229	586
203.431	498
204.635	564
205.837	564
207.039	530
208.241	556
209.442	542
210.644	608
211.845	590
213.046	586
214.247	610
215.448	592
216.648	616
217.849	594
219.049	600
220.247	624
221.447	642
222.647	614
223.847	608
225.044	640
226.243	672
227.443	650
228.64	674
229.838	684
231.037	724
232.234	664
233.432	668
234.628	664
235.826	638
237.022	590
238.218	590
239.416	554
240.611	552
241.806	512
243.004	494
244.199	534
245.393	472
246.588	496
247.782	484
248.979	468
250.173	484
251.367	474
252.561	482
253.755	448
254.948	476
256.142	464
257.335	460
258.528	430
259.719	482
260.912	482
262.104	474
263.297	484
264.489	468
265.679	472
266.871	484
268.063	490
269.253	460
270.444	484
271.636	492
272.825	498
274.016	494
275.205	478
276.396	488
277.584	522
278.775	490
279.963	482
281.151	482
282.341	502
283.529	534
284.717	498
285.904	540
287.093	530
288.281	520
289.468	566
290.655	528
291.841	558
293.028	544
294.214	578
295.401	586
296.587	618
297.773	598
298.958	606
300.144	668
301.33	650
302.515	620
303.698	600
304.883	618
306.068	646
307.253	612
308.435	638
309.62	618
310.804	628
311.986	606
313.17	648
314.352	624
315.536	620
316.717	652
317.9	664
319.082	656
320.263	712
321.445	708
322.626	748
323.807	748
324.989	756
326.169	754
327.35	752
328.529	730
329.709	756
330.891	666
332.07	708
333.25	738
334.429	744
335.608	720
336.787	756
337.966	734
339.144	746
340.321	822
341.499	818
342.677	808
343.855	916
345.033	1006
346.208	1010
347.386	1086
348.563	1152
349.739	1264
350.916	1362
352.093	1478
353.267	1510
354.444	1504
355.618	1486
356.795	1408
357.969	1394
359.143	1272
360.319	1130
361.492	1044
362.666	938
363.841	868
365.014	834
366.187	802
367.36	754
368.535	814
369.708	792
370.88	830
372.053	834
373.225	878
374.397	884
375.569	932
376.74	1004
377.912	1016
379.083	1060
380.255	1106
381.424	1170
382.595	1180
383.766	1376
384.936	1522
386.105	1724
387.275	1732
388.445	1836
389.613	1716
390.783	1542
391.951	1370
393.121	1148
394.29	1034
395.457	946
396.624	934
397.793	908
398.96	922
400.129	988
401.296	1054
402.462	1242
403.628	1556
404.796	1996
405.962	2506
407.128	2996
408.294	3282
409.459	3372
410.625	3374
411.79	2848
412.955	2450
414.12	2054
415.285	1748
416.449	1542
417.614	1514
418.778	1468
419.942	1462
421.106	1412
422.268	1342
423.432	1150
424.595	1050
425.757	998
426.92	880
428.083	862
429.244	820
430.407	820
431.567	814
432.73	788
433.89	782
435.053	812
436.213	808
437.372	796
438.534	822
439.694	814
440.853	832
442.015	832
443.174	842
444.333	884
445.492	914
446.651	878
447.809	906
448.968	876
450.126	932
451.284	964
452.442	964
453.6	1018
454.758	976
455.915	1048
457.073	1016
458.23	1046
459.387	1026
460.542	1032
461.699	988
462.855	988
464.01	1032
465.166	956
466.323	922
467.477	950
468.633	904
469.786	914
470.942	852
472.095	848
473.249	812
474.404	796
475.557	720
476.71	672
477.865	662
479.017	626
480.17	620
481.322	576
482.476	558
483.628	550
484.78	568
485.932	562
487.083	538
488.235	546
489.386	586
490.537	540
491.688	566
492.839	580
493.988	546
495.138	558
496.289	572
497.439	584
498.587	584
499.737	580
500.887	568
502.035	572
503.184	572
504.334	602
505.481	618
506.63	634
507.777	636
508.924	644
510.073	708
511.219	736
512.367	786
513.514	834
514.66	988
515.806	1122
516.953	1506
518.099	2190
519.245	3516
520.39	5040
521.535	6652
522.68	7656
523.825	8160
524.97	7530
526.115	6170
527.259	4580
528.404	3118
529.548	1986
530.692	1388
531.834	1120
532.977	1008
534.121	896
535.265	832
536.406	758
537.549	714
538.692	716
539.833	698
540.976	688
542.116	648
543.259	658
544.399	664
545.539	622
546.681	630
547.821	634
548.963	636
